Repository: isea-rwth-aachen/ISEA-Cell-and-Pack-Database

<pre>
</pre>

# ISEA Cell & Pack Database
The <a href=http://www.isea.rwth-aachen.de/>ISEA</a> Cell and Pack Database is a cell design model calculating cell performance parameters solely based on design parameters and material characteristics to bridge the gap between material and cell performance. It is a bottom-up database structure along the battery manufacturing process including most intermediate products. It can be applied for both storage of cell characterisation data of existing battery cells and virtually cell design for any cell chemistry.
The GUI was developed to provide the possibility of database based creation of battery cells with varying parameters. At the same time, the implemented interface to a PCM provides comprehensive analysis and simulation options for objects in the connected database.

|           |               Version 1.0					|
| :--- 		|       :---:       						|
|`Author`   | Nicolas Kaiser   							|
|`Email`    | mailto:Nicolas.Kaiser@isea.rwth-aachen.de |
|`Date`		| 26.03.2024								|
|`Date ICPD`| 28.11.2022								|

## Issue handling:
Please submit all bugs and suggestions as an issue in the GIT with detailed explanation and labelling (https://git.rwth-aachen.de/isea/isea-cell-and-pack-database/-/issues).

## Required Software:

+ MATLAB

## Featured Projects

1. SimBAS - Simulation von Batteriezellen und Anwendungen in Speichersystemen, Simulation of battery cells and applications in storage systems
  * Grant No. 03XP0338B

2. greenBattNutzung  - Begleitprojekt Batterielebenszyklus, Supporting project battery life cycle
  * Grant No. 03XP0303C

## Further Reading

1. Paper describing the functions of the tool https://doi.org/10.1016/j.est.2023.108396

## ICPDGUI - Main tab and first step:
The first step is to wait until the control lamp **(A) isn't red** anymore!
The second step to use the tool is to load the database. The main tab is structured into several panels **(B,C,D)**. Pressing the 'Load Database' button **(1)** opens a dialog for selecting the database folder. In older versions of ICPD, a sample database can be found in the Databases folder.
The indicator lamps in panel **A** can be used to check whether all-important objects have been loaded after the loading process has been completed. 

Panel **D** can be used to quickly design cells by specifying the name **(2)**, electrode stack **(3)**, housing **(4)**, and creation mode **(8)**. The 'Save Cell' button **(6)** creates a new cell object based on the information specified in the panel and saves it to the database. By pressing button 'plot cell' **(5)** the generated cell will be plotted in the axes in panel **B**. Via the 'Save figures' button **(17)** the plots
can be saved. The radio buttons **(8)** can be used to change the creation mode of the cell. The standard mode isn't changing the dimensions or any other parameter of the electrode stack neither the housing. Therefor, it can be possible, that the electrode stack isn't fitting inside the housing. To prevent this the creation mode fit stack to housing can be used. The dimensions of the electrode stack gets
changed so the stack is fitting into the housing. Creation mode fit cell to capacity tries to adjust the dimensions and the stoichiometric factors so that the target capacity **(9)** can be reached. 
Marking checkbox **(10)** and pushing button **(5)** leads to an ploting in external figures. By pressing button 'Calc properties' **(7)** also the properties of the newly designed cell get listed in panel **B**.

The main tab also enables to compare different cells of the database. In table **(11)** multiple cells can be selected via the checkboxes in column 'Compare'. With the button 'Compare cells' **(12)** the selected cells are compared. The plots of the comparison will be created in new figures if the checkbox 'Own figure' next to the button **(12)** is marked. The cells can then be compared using the
three axes below the **(11)** table. This is done by comparing the OCVs and the housings of the cells and creating a spider diagram based on six common comparison parameters for batteries. With the button 'Save figures' **(13)** the plots can be saved. With the switches **(14)** and **(15)** the x-axes of the corresponding plots can be changed from SOC to capacity.

## ICPDGUI - Parameter Variation:
Starting the parameter variation, at first the base battery has to be chosen **(1)**. For variation certain options are available. On the one hand components can be exchanged with others, like housing **(3)** or anode/cathode active material **(4)**. By ticking the check boxes, the user can determine which variations shall be done. On the other hand, specific cell internal parameters, like coating thickness or porosity can be varied. Therefore, it is possible to choose the corresponding parameter in the list **(5)**.

File: Databases/icpd_publication_data/00_InputData/ActiveMaterials/OCVs/NMC811/NMC811_OCV_DeLith.csv
0,19778074039240323; 3,0107911517844435
0,3598057257015199; 3,148994856779179
0,4599179300654157; 3,2606906803579334
0,6128133704735461; 3,5182767624020883
0,6202030235197356; 3,4205893002116206
0,6641890535565977; 3,3521329636151425
1,2256267409470922; 3,565274151436031
2,8224201707823227; 3,605493276742386
5,463592762938504; 3,6096740142320725
8,409337194507032; 3,620530322963682
11,17230275356853; 3,6292776777019897
14,173882374957714; 3,6338597244804864
17,02957274103079; 3,638684926687301
19,582912911303822; 3,640449267406086
22,60386195461969; 3,6459194940887816
25,73738237878507; 3,6488912470149946
28,378554970941238; 3,6477349649673405
31,242925246941567; 3,651365906724459
34,62809011857834; 3,657720054799416
37,492460394578686; 3,663922913634493
39,44544012821528; 3,66921803703029
42,70040635094294; 3,675874763585006
45,8251739247615; 3,6817918538558656
48,949941498580046; 3,6875240350557608
51,81431177458039; 3,693424315411078
54,54848340167163; 3,698674052034911
57,28265502876286; 3,7050903967973743
60,66852367688021; 3,716710182767623
64,7539461467038; 3,7271540469973883
68,43082636954504; 3,7375979112271533
73,33333333333333; 3,7480417754569184
77,82729805013928; 3,7637075718015662
80,86655678156616; 3,769244787187588
83,93519818105766; 3,7760672893649994
87,20811070404032; 3,7773708204315195
91,91549563858517; 3,7884339580556707
94,77986591458553; 3,8028064358442637
97,86743387443006; 3,8090602390152184
101,00568770469606; 3,8166627929763153
103,37297674258654; 3,824950137588022
106,2373470185869; 3,8324579001912165
109,10171729458723; 3,8334026855929952
112,2354580185333; 3,842089729756344
115,35617887758845; 3,8505799237510656
118,729203604935; 3,8606966452818243
122,81075530411546; 3,8818615377706185
126,08366782709815; 3,8979435839698544
130,84489166240803; 3,917181101193487
135,78980115915192; 3,9364758629943712
140,42951527825528; 3,9671065503538627
143,47416060659134; 3,977848086385337
146,33853088259167; 3,9907076717751306
149,202901158592; 4,003113389445285
152,06727143459239; 4,0147626609160385
154,93164171059271; 4,024675708252933
157,79601198659304; 4,037577078289932
160,66038226259337; 4,051949556078524
163,52475253859376; 4,066503580954973
166,3891228145941; 4,078962610071561
169,25349309059442; 4,094646981697398
172,11786336659475; 4,11059574928055
174,98223364259508; 4,1264443777954
177,84660391859546; 4,140896822753644
180,7109741945958; 4,155855006028057
183,57534447059612; 4,169548363228745
186,43971474659645; 4,180424378584557
189,30408502259678; 4,190222157929162
192,16845529859717; 4,196322716421082
195,0328255745975; 4,205669509745854
197,89719585059783; 4,214712283740963
201,78292174405397; 4,230228660056416
206,38308426185023; 4,254915476196932
209,82331088569345; 4,269576925931287
213,1175058801324; 4,293287838205561
